Repository: Christina-yx/CHE1147-Project-Group-11

# Early Prediction of Lithium-Ion Battery Cycle Life from the First 100 Cycles

CHE1147 Chemical Data Science and Engineering, Fall 2026, Final Project
University of Toronto

**Team:** Group 11: Shuoyuan Amaris Gao, Christina Yixuan Cheng

## Project overview

Testing a lithium-ion cell until it fails can take months. This project asks whether the **total cycle life** of a cell can be predicted using only measurements from its **first 100 charge–discharge cycles**, so that long life tests could be shortened.

- **Data:** 169 commercial LFP/graphite 18650 cells (MATR dataset, 81 fast-charging protocols, 30 °C)
- **Inputs:** 8 features computed from cycles 1–100 (discharge capacity at cycles 10 and 100, capacity change and slope, mean/max temperature, mean internal resistance, and the log-variance of ΔQ₁₀₀₋₁₀(V) from Severson et al.)
- **Target:** cycle life, modelled as log₁₀(cycle life)
- **Models:** Dummy (mean) baseline, Linear Regression, Random Forest, Elastic Net
- **Validation:** 80/20 train/test split (random_state = 42), 5-fold cross-validation and GridSearchCV on the training set only; the test set is used once for the final model

### Main result

The final model is **Elastic Net without the resistance feature** (resistance readings were missing or invalid for many cells, so dropping it keeps all 135 training cells).

| Model (test set, 34 cells) | MAE (cycles) | RMSE (cycles) | MAPE (%) |
|---|---|---|---|
| Elastic Net (without resistance) | 99.2 | 151.6 | 19.6 |
| Dummy (mean) baseline | 300.2 | 417.9 | 44.1 |

## Repository structure

```
CHE1147-Project-Group-11/
├── README.md                 <- this file
├── requirements.txt          <- Python packages needed to run the code (pip)
├── pyproject.toml            <- project metadata and the same dependencies
├── .gitignore                <- keeps the large raw data out of Git
├── data/
│   └── README.md             <- where to download the data and how to place it
├── notebooks/
│   └── battery_cycle_life_prediction.ipynb   <- full ML pipeline (preprocessing, training, tuning, evaluation, figures)
└── results/
    └── figures/              <- figures produced by the notebook
```

All code is in one notebook, organized in sections:

| Section | Content |
|---|---|
| 1 | Setup: imports, data location (Colab or local) |
| 2 | Load battery files and life labels |
| 3 | Feature extraction from cycles 1–100 |
| 4 | Train/test split (80/20) |
| 5 | Exploratory data analysis on the training set (missing values, target distribution, outliers, correlations) |
| 6 | Linear regression (with and without resistance) |
| 7 | Random forest (with and without resistance): tuning, permutation importance, error on long-lived cells |
| 8 | Elastic net with hyperparameter tuning (GridSearchCV), tuned weights, error on long-lived cells, fold-to-fold uncertainty (with and without resistance) |
| 9 | Model comparison and summary table (cross-validation) |
| 10 | Model selection and final evaluation on the test set |

All figures and tables in the report are generated by the notebook. The notebook is saved with its outputs, so every result can be viewed on GitHub without running it.

## Results

The figures in `results/figures/` are exported from the notebook outputs:

| File | Notebook section | Content |
|---|---|---|
| `fig01_cycle_life_distribution.png` | 5.3 | Histogram and boxplot of cycle life (training set) |
| `fig02_log10_cycle_life_distribution.png` | 5.3 | Distribution of log10(cycle life), the modelling target |
| `fig03_feature_correlation_heatmap.png` | 5.6 | Correlation between early-cycle features and cycle life |
| `fig04_rf_permutation_importance_with_resistance.png` | 7 | Random forest permutation importance, with resistance |
| `fig05_rf_permutation_importance_without_resistance.png` | 7.2 | Random forest permutation importance, without resistance |
| `fig06_parity_plots_with_resistance.png` | 9 | Predicted vs. true cycle life (5-fold CV), three models, with resistance |
| `fig07_parity_plots_without_resistance.png` | 9 | Predicted vs. true cycle life (5-fold CV), three models, without resistance |

Tables (cross-validation summary in Section 9.2, final test-set results in Section 10) are shown in the notebook outputs.

# Windows:      .venv\Scripts\activate

# macOS/Linux:  source .venv/bin/activate

pip install -r requirements.txt
```

The same dependencies are listed in `pyproject.toml`.

## Data

The data (~4.5 GB) is not included in this repository. The exact files we used (`MATR.zip` and `Life labels.zip`) are shared on Google Drive: https://drive.google.com/drive/folders/1TNz7eRyQK8LhgMinQf1B7XcOt19_b6eg?usp=sharing. They come from the BatteryLife Zenodo record. See [`data/README.md`](data/README.md) for download instructions and the expected folder layout.

File: notebooks/battery_cycle_life_prediction.ipynb (part 1 of 2)
# CHE1147 FINAL PROJECT Early Prediction of Lithium-Ion Battery Cycle Life from the First 100 Cycles

Predict the total cycle life of a lithium-ion cell using only measurements from its first 100 charge–discharge cycles, so that long life tests could be shortened.

Inputs: features computed from cycles 1–100.
Target: cycle life, modelled as log10(cycle life).

### Dataset
MATR dataset, standardized version from **BatteryLife** (Tan et al., KDD 2025), downloaded from Zenodo (`MATR.zip` and `Life labels.zip`).

- 169 commercial 18650 cylindrical cells, LiFePO4 (LFP) cathode / graphite anode, nominal capacity 1.1 Ah
- cycled at 30 °C with 81 different fast-charging protocols and identical discharge protocols
- original data: https://data.matr.io/1/projects/5c48dd2bc625d700019f3204 and https://data.matr.io/1/projects/5d80e633f405260001c0b60a/batches/5dcef1fe110002c7215b2c94

Original papers to cite:
- Severson et al., *Data-driven prediction of battery cycle life before capacity degradation*, Nature Energy (2019)
- Attia et al., *Closed-loop optimization of fast-charging protocols for batteries with machine learning*, Nature (2020)

### How to run
1. Put `MATR.zip` and `Life labels.zip` in a Google Drive folder `MyDrive/CHE1147/` (or, to run locally, unzip them into the repository's `data/` folder and set `USE_COLAB = False` in Section 1.2; see the README).
2. Run all cells from top to bottom (**Runtime → Run all**). The first run unzips the data, which takes a few minutes.

## 1. Setup
### 1.1 Imports
All libraries used in the notebook are imported here

```
# Standard library
from pathlib import Path
import json
import pickle
import shutil, zipfile

#Data handling and plotting
import numpy as np
import pandas as pd
import seaborn as sns #Statistical plots (histograms, heatmap)
import matplotlib.pyplot as plt #General plotting

#Scikit-learn: Data splitting, cross-validation and tuning
from sklearn.model_selection import train_test_split #80/20 train/test split
from sklearn.model_selection import KFold #shared 5-fold cross-validation splits
from sklearn.model_selection import RepeatedKFold #repeated CV (summary table)
from sklearn.model_selection import GridSearchCV #hyperparameter tuning with CV
from sklearn.model_selection import cross_val_predict  #out-of-fold CV predictions
from sklearn.model_selection import cross_val_score   #CV scores (summary table)

# Scikit-learn: preprocessing and pipelines
from sklearn.preprocessing import StandardScaler #rescale features to mean 0, standard deviation 1
from sklearn.pipeline import make_pipeline #chain scaler + model so scaling is redone inside each CV fold

# Scikit-learn: models ---
from sklearn.dummy import DummyRegressor
from sklearn.linear_model import LinearRegression, ElasticNet #Linear models
from sklearn.ensemble import RandomForestRegressor

#Scikit-learn: evaluation and interpretation
from sklearn.metrics import mean_absolute_error #MAE
from sklearn.metrics import mean_squared_error #MSE (RMSE = square root of MSE)
from sklearn.metrics import mean_absolute_percentage_error #MAPE

from sklearn.inspection import permutation_importance  #Feature importance for random forest
from sklearn.base import clone
```

### 1.2 Data location

```
USE_COLAB = True
```

```
if USE_COLAB:
    from google.colab import drive
    drive.mount('/content/drive')
    ZIP_DIR = Path('/content/drive/MyDrive/CHE1147')
    DATA_ROOT = Path('/content/data') #where the data is unzipped (Colab's fast local disk)
    EXPECTED_PKL = 169 #MATR has 169 batteries

    def count_pkl():
        #number of battery files currently unzipped
        return len(list(DATA_ROOT.rglob('MATR_*.pkl')))

    labels_ok = (DATA_ROOT / 'Life labels' / 'MATR_labels.json').exists()

    #Re-extract if ANYTHING is missing
    if count_pkl() != EXPECTED_PKL or not labels_ok:
        print(f'Found {count_pkl()} of {EXPECTED_PKL} battery files -> extracting from scratch (a few minutes)...')
        shutil.rmtree(DATA_ROOT, ignore_errors=True)
        DATA_ROOT.mkdir(parents=True)
        for name in ['MATR.zip', 'Life labels.zip']:
            src = ZIP_DIR / name
            assert src.exists(), f'{src} not found. Check ZIP_DIR points to the folder holding the zips.'
            local = Path('/content') / name
            shutil.copy(src, local)
            with zipfile.ZipFile(local) as zf:
                zf.extractall(DATA_ROOT)
                for info in zf.infolist():
                    out = DATA_ROOT / info.filename
                    if not info.is_dir():
                        assert out.stat().st_size == info.file_size, f'Incomplete file: {info.filename}'
            local.unlink()

    #final checks: all 169 battery files and the label file must be present
    assert count_pkl() == EXPECTED_PKL, f'Only {count_pkl()} battery files found, expected {EXPECTED_PKL}.'
    assert (DATA_ROOT / 'Life labels' / 'MATR_labels.json').exists(), 'MATR_labels.json missing.'
else:
    DATA_ROOT = Path('../data') #local run: data already unzipped into the repo's data/ folder

#folder for saved outputs (figures, tables)
OUT_DIR = Path('../results')
FIG_DIR = OUT_DIR / 'figures'
FIG_DIR.mkdir(parents=True, exist_ok=True)
print('Data root:', DATA_ROOT.resolve())
print('Battery files:', len(list(DATA_ROOT.rglob('MATR_*.pkl'))))
```

Mounted at /content/drive
Found 0 of 169 battery files -> extracting from scratch (a few minutes)...
Data root: /content/data
Battery files: 169

## 2. Load battery files and life labels
Each battery is one `.pkl` file (e.g. `MATR_b1c5.pkl` = batch 1, channel 5) containing per-cycle time series of voltage, current, capacity and temperature. `MATR_labels.json` gives each battery's **cycle life**, the prediction target. We check that every battery file has a label.

```
#Locate battery files (one .pkl file per battery)
matr_files = sorted((DATA_ROOT / 'MATR').glob('*.pkl'))

# Load lifetime labels: a dictionary {file name: cycle life}
label_path = DATA_ROOT / 'Life labels' / 'MATR_labels.json'

with label_path.open('r', encoding='utf-8') as f:
    life_labels = json.load(f)

# Check that every battery file has a matching label
assert len(matr_files) > 0, 'No battery files found.'

file_names = {p.name for p in matr_files}   # set of battery file names
label_names = set(life_labels)              # set of names that have a label

assert file_names == label_names, 'Battery files and labels do not match.'

print('Battery files:', len(matr_files))
print('Lifetime labels:', len(life_labels))
print('All battery files have matching labels.')
```

Battery files: 169
Lifetime labels: 169
All battery files have matching labels.

## 3. Feature extraction (cycles 1–100 only)
For every battery we compute one row of features using **only cycles 1–100**, so no information from later cycles leaks into the model (this is the point of *early* prediction).

```
def finite_values(value):
    """Return finite numeric values."""
    if value is None:
        return np.array([], dtype=float)

    array = np.asarray(value, dtype=float).ravel()
    return array[np.isfinite(array)]  #drop NaN / infinite readings


def safe_mean(value):
    # mean of the finite values (NaN if there are none)
    array = finite_values(value)
    return array.mean() if array.size else np.nan


def safe_max(value):
    # maximum of the finite values (NaN if there are none)
    array = finite_values(value)
    return array.max() if array.size else np.nan


#Voltage-curve feature: ΔQ100-10(V) variance (Severson et al.)
V_GRID = np.linspace(3.5, 2.0, 1000)   #common voltage grid (V)


def discharge_Q_of_V(cycle, v_grid=V_GRID):
    """Interpolate discharge capacity Q onto a fixed voltage grid for one cycle."""
    V = np.asarray(cycle['voltage_in_V'], dtype=float)
    I = np.asarray(cycle['current_in_A'], dtype=float)
    Q = np.asarray(cycle['discharge_capacity_in_Ah'], dtype=float)

    # Discharge segment: negative current and capacity already accumulating
    mask = (I < -0.1) & (Q > 1e-4) & np.isfinite(V) & np.isfinite(Q)
    if mask.sum() < 20:           # too few discharge points to build a curve
        return None
    V, Q = V[mask], Q[mask]

    # np.interp needs increasing x: sort by voltage, drop repeated voltage readings
    order = np.argsort(V)
    V, Q = V[order], Q[order]
    V, idx = np.unique(V, return_index=True)
    return np.interp(v_grid, V, Q[idx], left=np.nan, right=np.nan)   # Q(V) on the common grid


def dq_log_variance(cycle_10, cycle_100):
    """log10 of the variance of ΔQ100-10(V); NaN if the curves cannot be computed."""
    q10, q100 = discharge_Q_of_V(cycle_10), discharge_Q_of_V(cycle_100)
    if q10 is None or q100 is None:
        return np.nan
    dq = q100 - q10  #ΔQ(V) = Q at cycle 100 minus Q at cycle 10, at each voltage
    dq = dq[np.isfinite(dq)]
    if dq.size < 10 or np.var(dq) == 0:
        return np.nan
    return np.log10(np.var(dq))


rows = []
excluded = [] #batteries skipped, with the reason

for path in matr_files:
    with path.open('rb') as f:
        cell = pickle.load(f) #one battery: metadata + 'cycle_data' (list of cycles)

    if 'cycle_data' not in cell:
        excluded.append({
            'file': path.name,
            'reason': 'Missing cycle data'
        })
        continue

    #Select by cycle number, not by list position
    early = [
        c for c in cell['cycle_data']
        if 1 <= c['cycle_number'] <= 100
    ]

    cycle_numbers = [c['cycle_number'] for c in early]

    #Require one record for each of cycles 1–100
    if (
        len(early) != 100
        or set(cycle_numbers) != set(range(1, 101))
    ):
        excluded.append({
            'file': path.name,
            'reason': 'Missing or duplicate cycle numbers within 1–100'
        })
        continue

    early = sorted(early, key=lambda c: c['cycle_number'])

    #Maximum cumulative discharge capacity within each cycle
    capacity = np.array([
        safe_max(c.get('discharge_capacity_in_Ah'))
        for c in early
    ])

    #mean temperature of each cycle
    temperature = np.array([
        safe_mean(c.get('temperature_in_C'))
        for c in early
    ])

    #peak temperature of each cycle
    max_temperature = [
        safe_max(c.get('temperature_in_C'))
        for c in early
    ]

    #mean internal resistance of each cycle
    resistance = [
        safe_mean(c.get('internal_resistance_in_ohm'))
        for c in early
    ]

    numbers = np.array([c['cycle_number'] for c in early])

    #Fit the capacity trend using available values in cycles 10–100
    valid = (numbers >= 10) & np.isfinite(capacity)

    slope = (
        np.polyfit(numbers[valid], capacity[valid], 1)[0]   # [0] = slope of the fitted line (Ah per cycle)
        if valid.sum() >= 2 else np.nan
    )

    #Change in the discharge voltage curve between cycles 10 and 100
    #(early is sorted, so early[9] is cycle 10 and early[99] is cycle 100)
    dq_var = dq_log_variance(early[9], early[99])

    #one row of the feature table
    rows.append({
        'cell_id': cell['cell_id'],
        'capacity_cycle_10_Ah': capacity[9],
        'capacity_cycle_100_Ah': capacity[99],
        'capacity_change_Ah': capacity[99] - capacity[9],
        'capacity_slope_Ah_per_cycle': slope,
        'mean_temperature_C': safe_mean(temperature),
        'max_temperature_C': safe_max(max_temperature),
        'mean_resistance_ohm': safe_mean(resistance),
        'dQ_log_var': dq_var,
        'cycle_life': life_labels[path.name] #target from the label file
    })

df = pd.DataFrame(rows) #feature table: one row per battery
excluded_df = pd.DataFrame(
    excluded, columns=['file', 'reason']
)

print('Feature table shape:', df.shape)
print('Excluded batteries:', len(excluded_df))
print('Missing dQ_log_var:', df['dQ_log_var'].isna().sum())

display(df.head())

if not excluded_df.empty:
    display(excluded_df)
```

Feature table shape: (169, 10)
Excluded batteries: 0
Missing dQ_log_var: 0

      cell_id  capacity_cycle_10_Ah  capacity_cycle_100_Ah  \
0   MATR_b1c0              1.074781               1.075789   
1   MATR_b1c1              1.080015               1.080650   
2  MATR_b1c11              1.058216               1.059917   
3  MATR_b1c14              1.075447               1.076176   
4  MATR_b1c15              1.066854               1.067675   

   capacity_change_Ah  capacity_slope_Ah_per_cycle  mean_temperature_C  \
0            0.001007                     0.000001           31.616544   
1            0.000635                    -0.000016           31.329102   
2            0.001701                     0.000003           32.759231   
3            0.000730                     0.000015           33.077238   
4            0.000821                     0.000016           33.147237   

   max_temperature_C  mean_resistance_ohm  dQ_log_var  cycle_life  
0          35.994705             0.016643   -5.187573        1858  
1          34.712265             0.016753   -5.132851        2154  
2          37.128967             0.016039   -4.096977         786  
3          37.818813             0.016976   -4.053455         877  
4          38.476170             0.016841   -4.027119         719

## 4. Train/test split
80% of the batteries are used for training (EDA, model fitting, cross-validation) and 20% are held out as an unseen **test set**. Each row is one battery, so no battery appears in both sets. `random_state=42` makes the split reproducible.

```
#Split train dataset and test dataset
assert df['cell_id'].is_unique, 'Duplicate battery IDs found.'   #one row per battery

train_df, test_df = train_test_split(
    df,
    test_size=0.20, #20% of batteries held out for testing
    random_state=42 #same split every run
)

train_df = train_df.copy()
test_df = test_df.copy()

assert set(train_df['cell_id']).isdisjoint(test_df['cell_id'])   #no battery in both sets

print('Training batteries:', len(train_df))
print('Test batteries:', len(test_df))
```

Training batteries: 135
Test batteries: 34

## 5. Exploratory data analysis (training set only)
The EDA uses the training set only, so the test set stays unseen.

### 5.1 Summary statistics and missing values
Note: from here on, `df` refers to the training-set feature table without `cell_id`.

```
#EDA Start from here
df = train_df.drop(columns='cell_id') #training features + target (cell_id is only a name tag)

print('Descriptive statistics:')
display(df.describe().T)  #count, mean, std, min, quartiles, max of every column

print('\nMissing values:')
missing_summary = pd.DataFrame({
    'missing_count': df.isna().sum(),   #number of empty (NaN) values per column
    'missing_percent': df.isna().mean() * 100  #same, as a percentage
})

display(missing_summary)
```

Descriptive statistics:

                             count        mean         std         min  \
capacity_cycle_10_Ah         135.0    1.068763    0.012885    1.035618   
capacity_cycle_100_Ah        135.0    1.066654    0.013727    1.032721   
capacity_change_Ah           135.0   -0.002109    0.005034   -0.031467   
capacity_slope_Ah_per_cycle  135.0   -0.000029    0.000057   -0.000387   
mean_temperature_C           135.0   33.185016    1.292405   29.804580   
max_temperature_C            135.0   37.001533    2.039641   31.658901   
mean_resistance_ohm          135.0    0.011791    0.007464    0.000000   
dQ_log_var                   135.0   -3.919619    0.384247   -5.187573   
cycle_life                   135.0  779.555556  315.069707  299.000000   

                                    25%         50%         75%          max  
capacity_cycle_10_Ah           1.060987    1.070951    1.078099     1.098236  
capacity_cycle_100_Ah          1.058058    1.068277    1.076869     1.095760  
capacity_change_Ah            -0.001919   -0.000790    0.000030     0.002838  
capacity_slope_Ah_per_cycle   -0.000024   -0.000014   -0.000004     0.000021  
mean_temperature_C            32.258349   33.080844   33.939464    36.509786  
max_temperature_C             36.024316   37.481987   38.377768    42.050808  
mean_resistance_ohm            0.000000    0.015643    0.016854     0.020189  
dQ_log_var                    -4.190730   -3.952479   -3.630887    -2.774098  
cycle_life                   524.000000  754.000000  882.000000  2154.000000


Missing values:

                             missing_count  missing_percent
capacity_cycle_10_Ah                     0              0.0
capacity_cycle_100_Ah                    0              0.0
capacity_change_Ah                       0              0.0
capacity_slope_Ah_per_cycle              0              0.0
mean_temperature_C                       0              0.0
max_temperature_C                        0              0.0
mean_resistance_ohm                      0              0.0
dQ_log_var                               0              0.0
cycle_life                               0              0.0

### 5.2 Hidden missing values in resistance
The missing-value table shows no empty cells, but `describe()` shows a minimum (and 25th percentile) resistance of exactly 0 Ω. A real cell always has some resistance, so these zeros are **missing measurements recorded as 0**. The cell below counts them in the training set (all come from batch 4).

```
(train_df['mean_resistance_ohm'] == 0).sum()
```

np.int64(38)

### 5.3 Distribution of the target (cycle life)

```
# Battery cycle life distribution
fig, axes = plt.subplots(1, 2, figsize=(11, 4))

# left: histogram of cycle life
sns.histplot(
    data=train_df,
    x='cycle_life',
    bins=15,
    ax=axes[0]
)
axes[0].set_title('Battery Cycle Life Distribution')
axes[0].set_xlabel('Cycle life (cycles)')
axes[0].set_ylabel('Number of batteries')

# right: boxplot (box = middle 50%, points beyond the whiskers = 1.5 × IQR outliers)
sns.boxplot(
    data=train_df,
    x='cycle_life',
    ax=axes[1]
)
axes[1].set_title('Battery Cycle Life Boxplot')
axes[1].set_xlabel('Cycle life (cycles)')

plt.tight_layout()
plt.show()
```

Cycle life is **right-skewed**: most cells have short or medium lives and only a few live very long. Those few long-lived cells pull the mean upward and would dominate the model's errors. A **log10 transformation** compresses the long tail, makes the distribution more symmetric, and turns errors into relative errors. Models therefore predict **log10(cycle life)** (as in Severson et al., 2019).

```
train_df['log_cycle_life'] = np.log10(train_df['cycle_life'])   #log-transformed target (EDA only)

# skewness near 0 = symmetric; positive = long right tail
print('Skewness of cycle life:      ', round(train_df['cycle_life'].skew(), 2))
print('Skewness of log10 cycle life:', round(train_df['log_cycle_life'].skew(), 2))

# histogram of the log-transformed target
fig, ax = plt.subplots(figsize=(5.5, 4))
sns.histplot(data=train_df, x='log_cycle_life', bins=15, ax=ax)
ax.set_title('Distribution of log10(Cycle Life)')
ax.set_xlabel('log10(cycle life)')
ax.set_ylabel('Number of batteries')
plt.tight_layout()
plt.show()
```

Skewness of cycle life:       1.85
Skewness of log10 cycle life: 0.42

### 5.4 Feature list
The 8 candidate features (all computed from cycles 1–100). `cell_id` (a name tag) and `cycle_life` (the target) are excluded.

```
# the 8 input features (used by the WITH-resistance models)
feature_cols = [
    'capacity_cycle_10_Ah',
    'capacity_cycle_100_Ah',
    'capacity_change_Ah',
    'capacity_slope_Ah_per_cycle',
    'mean_temperature_C',
    'max_temperature_C',
    'mean_resistance_ohm',
    'dQ_log_var'
]
```

### 5.5 Outliers (1.5 × IQR rule, Tukey's fences)
A value is flagged if it lies below Q1 − 1.5·IQR or above Q3 + 1.5·IQR, where IQR = Q3 − Q1. Outliers are **kept**: they reflect real cell behaviour (e.g. genuinely long-lived cells), not measurement errors. The upper fence of cycle life (1,419 cycles) is used later to define "long-lived" cells.

```
numeric_df = train_df[feature_cols + ['cycle_life']]   # features + target

q1 = numeric_df.quantile(0.25)   #25th percentile of each column
q3 = numeric_df.quantile(0.75)   #75th percentile of each column
iqr = q3 - q1                    #interquartile range

lower = q1 - 1.5 * iqr           #lower fence
upper = q3 + 1.5 * iqr           #upper fence

# True where a value lies outside the fences
outlier_flags = (
    numeric_df.lt(lower) | numeric_df.gt(upper)
)

outlier_summary = pd.DataFrame({
    'lower_bound': lower,
    'upper_bound': upper,
    'outlier_count': outlier_flags.sum()   #number of flagged batteries per column
})

display(outlier_summary)
```

                             lower_bound  upper_bound  outlier_count
capacity_cycle_10_Ah            1.035320     1.103766              0
capacity_cycle_100_Ah           1.029843     1.105085              0
capacity_change_Ah             -0.004843     0.002954             13
capacity_slope_Ah_per_cycle    -0.000054     0.000026             17
mean_temperature_C             29.736676    36.461136              1
max_temperature_C              32.494140    41.907944              6
mean_resistance_ohm            -0.025280     0.042134              0
dQ_log_var                     -5.030494    -2.791123              3
cycle_life                    -13.000000  1419.000000              6

### 5.6 Feature relationships
Pearson correlation (r) of each feature with cycle life (−1 to +1; near 0 = no straight-line relationship), followed by the full correlation matrix to spot **redundant** features (pairs strongly correlated with each other, i.e. multicollinearity).

```
# correlation of every feature with cycle life
correlation = train_df[feature_cols + ['cycle_life']].corr()['cycle_life']
print(correlation.round(2))
```

capacity_cycle_10_Ah          -0.05
capacity_cycle_100_Ah          0.05
capacity_change_Ah             0.26
capacity_slope_Ah_per_cycle    0.28
mean_temperature_C             0.16
max_temperature_C             -0.14
mean_resistance_ohm           -0.02
dQ_log_var                    -0.81
cycle_life                     1.00
Name: cycle_life, dtype: float64

```
# heatmap of all pairwise correlations (red = positive, blue = negative, pale = weak)
plt.figure(figsize=(9, 7))
sns.heatmap(train_df[feature_cols + ['cycle_life']].corr(),
            annot=True, fmt='.2f', cmap='coolwarm', vmin=-1, vmax=1)
plt.title('Correlation between early-cycle features and cycle life (training set)')
plt.tight_layout()
plt.show()
```

## 6. Linear regression
Models are built from the EDA results above.

### 6.0 Shared cross-validation folds
All models are evaluated with the **same** 5-fold cross-validation (CV) splits of the training set: in each of 5 rounds a model is trained on 4/5 of the training cells and predicts the remaining 1/5, which it has not seen. The cells are shuffled before splitting, and `random_state=42` makes the folds identical for every model and every run.

```
#define fold
folds = KFold(n_splits = 5, shuffle =True, random_state = 42)   #5 folds, shuffled, reproducible
```

### 6.1 Linear regression WITH the resistance feature
Cells with resistance recorded as 0 Ω (missing) are removed from both the training and the test set.

```
#Step 1: remove the 0-ohm cells from the training and test sets
train_clean = train_df[train_df['mean_resistance_ohm'] != 0]
test_clean = test_df[test_df['mean_resistance_ohm'] != 0]

print('STEP 1: Remove cells with resistance = 0 ohm (missing data)')
print('Training cells before:', len(train_df), ' after:', len(train_clean))
print('Test cells before:', len(test_df), ' after:', len(test_clean))
```

STEP 1: Remove cells with resistance = 0 ohm (missing data)
Training cells before: 135  after: 97
Test cells before: 34  after: 27

```
# Step 2: inputs (8 feature columns)and target (y = log10 of cycle life)
X_train = train_clean[feature_cols]
X_test = test_clean[feature_cols]
y_train = np.log10(train_clean['cycle_life'])
y_test = np.log10(test_clean['cycle_life'])

print('\nSTEP 2: Inputs and target (rows = cells, columns = features)')
print('X_train shape:', X_train.shape)
print('X_test shape:', X_test.shape)
print('y_train shape:', y_train.shape)
print('y_test shape:', y_test.shape)
```


STEP 2: Inputs and target (rows = cells, columns = features)
X_train shape: (97, 8)
X_test shape: (27, 8)
y_train shape: (97,)
y_test shape: (27,)

```
#Step 3: train linear regression on the training cells only
lr = LinearRegression() # Initialize the Linear Regression model
lr.fit(X_train, y_train) #Train it --> fit it (training cells only; the test set stays unseen)

weights = pd.Series(lr.coef_, index=feature_cols)   # label each weight with its feature name

print('\nSTEP 3: Weight of each feature (target = log10 cycle life)--WITH Resistance)')
print(weights.round(4))
print('Intercept:', round(lr.intercept_, 4))
```


STEP 3: Weight of each feature (target = log10 cycle life)--WITH Resistance)
capacity_cycle_10_Ah             5.1606
capacity_cycle_100_Ah           -0.5710
capacity_change_Ah              -5.7316
capacity_slope_Ah_per_cycle    124.0983
mean_temperature_C               0.0607
max_temperature_C               -0.0336
mean_resistance_ohm              3.5926
dQ_log_var                      -0.3872
dtype: float64
Intercept: -4.3892

```
#Step 4: training error (cells the model has already seen -> optimistic)
y_train_pred = lr.predict(X_train) #predictions for the training sets (cells the model has already seen -> optimistic error)
pred_cycles = 10 ** y_train_pred #convert log10 predictions back to cycles
true_cycles = 10 ** y_train #true cycle life in cycles (used by all WITH-resistance models below)

#compute MAE and RMSE using true_cycles and pred_cycles (training error, in cycles)
mae = mean_absolute_error(true_cycles, pred_cycles) #Absolute Error
mse = mean_squared_error(true_cycles, pred_cycles) #Mean Squared Error
rmse = np.sqrt(mse) #Root Mean Squared Error

print('Linear Regression--MAE(WITH Resistance) result:', round(mae, 1))    # training MAE (cycles)
print('Linear Regression--RMSE(WITH Resistance) result:', round(rmse, 1))   # training RMSE (cycles)
```

Linear Regression--MAE(WITH Resistance) result: 76.9
Linear Regression--RMSE(WITH Resistance) result: 120.3

**5-fold cross-validation.** The training error above is optimistic, because the model is scored on cells it learned from.

```
#Step 5: 5-fold cross-validation (each cell predicted by a model that did not see it)
y_cv_pred = cross_val_predict(lr, X_train, y_train, cv=folds)
cv_pred_cycles = 10 ** y_cv_pred #back to cycles

cv_table = pd.DataFrame({
    'log10_prediction': y_cv_pred,
    'predicted_cycles': cv_pred_cycles,
})

print('Linear Regression(WITH Resistance) preview of the first 5-fold CV prediction')
print(cv_table.head(1))

cv_mae = mean_absolute_error(true_cycles, cv_pred_cycles)
cv_mse = mean_squared_error(true_cycles, cv_pred_cycles)
cv_rmse = np.sqrt(cv_mse)

print('\nLinear Regression--MAE(WITH Resistance) after 5-CV result:', round(cv_mae, 1)) #CV MAE (cycles)
print('Linear Regression--RMSE(WITH Resistance) result:', round(cv_rmse, 1)) #CV RMSE (cycles)
```

Linear Regression(WITH Resistance) preview of the first 5-fold CV prediction
   log10_prediction  predicted_cycles
0          2.730302        537.405278

Linear Regression--MAE(WITH Resistance) after 5-CV result: 95.7
Linear Regression--RMSE(WITH Resistance) result: 155.1

The dummy model ignores the features and always predicts the mean of the training folds. A useful model must beat it.

```
#Step 6:Dummy model: always predicts the training mean), same folds
dummy_regressor = DummyRegressor(strategy='mean')

dummy_pred = cross_val_predict(dummy_regressor, X_train, y_train, cv=folds)

dummy_pred_cycles = 10**dummy_pred

dummy_mae = mean_absolute_error(true_cycles, dummy_pred_cycles)
dummy_mse = mean_squared_error(true_cycles, dummy_pred_cycles)
dummy_rmse = np.sqrt(dummy_mse)
```

```
#Step 7: Final results
print('\nSTEP 4-7: Results (in cycles)')
print('First 5 CV predictions:')
print(cv_table.head(1).round(1))

lr_with_results = pd.DataFrame({
    'Evaluation': ['LR training error (optimistic)', 'LR 5-fold CV', 'Dummy 5-fold CV'],
    'MAE (cycles)':  [mae, cv_mae, dummy_mae],
    'RMSE (cycles)': [rmse, cv_rmse, dummy_rmse],
})
print(lr_with_results.round(1))
```


STEP 4-7: Results (in cycles)
First 5 CV predictions:
   log10_prediction  predicted_cycles
0               2.7             537.4
                       Evaluation  MAE (cycles)  RMSE (cycles)
0  LR training error (optimistic)          76.9          120.3
1                    LR 5-fold CV          95.7          155.1
2                 Dummy 5-fold CV         255.0          364.0

Linear regression WITH the resistance feature is done.

### 6.2 Linear regression WITHOUT the resistance feature
The resistance feature is dropped instead of the 0 Ω cells, so **all** training (135) and test (34) cells are kept, including batch 4. The same shared `folds` are used.

```
#Step 1: Remove one feature: the 7 features WIHTOUT mean_resistance_ohm
new_feature_cols = [
    'capacity_cycle_10_Ah',
    'capacity_cycle_100_Ah',
    'capacity_change_Ah',
    'capacity_slope_Ah_per_cycle',
    'mean_temperature_C',
    'max_temperature_C',
    'dQ_log_var'
]
```

```
# Repeat exactly what did before: Inputs (7 feature columns) and target (y = log10 of cycle life)
X_train_without = train_df[new_feature_cols]
X_test_without = test_df[new_feature_cols]
y_train_without = np.log10(train_df['cycle_life'])
y_test_without = np.log10(test_df['cycle_life'])

print('\nInputs and target (rows = cells, columns = features)')
print('X_train_without shape:', X_train_without.shape)
print('X_test_without shape:', X_test_without.shape)
print('y_train_without shape:', y_train_without.shape)
print('y_test_without shape:', y_test_without.shape)
```


Inputs and target (rows = cells, columns = features)
X_train_without shape: (135, 7)
X_test_without shape: (34, 7)
y_train_without shape: (135,)
y_test_without shape: (34,)

```
#Train linear regression on the training cells only
lr_without = LinearRegression() #Initialize a NEW Linear Regression model
lr_without.fit(X_train_without, y_train_without)

weights_without = pd.Series(lr_without.coef_, index=new_feature_cols)

print('\nSTEP 3: Weight of each feature (target = log10 cycle life)--WITHOUT-resistance')
print(weights_without.round(4))
print('Intercept:', round(lr_without.intercept_, 4))
```


STEP 3: Weight of each feature (target = log10 cycle life)--WITHOUT-resistance
capacity_cycle_10_Ah             6.7562
capacity_cycle_100_Ah           -1.9822
capacity_change_Ah              -8.7384
capacity_slope_Ah_per_cycle    494.4638
mean_temperature_C               0.0429
max_temperature_C               -0.0194
dQ_log_var                      -0.3947
dtype: float64
Intercept: -4.5017

```
#Same evaluation as did for the WITH Feature sections

y_train_pred_without = lr_without.predict(X_train_without)
pred_cycles_without = 10 ** y_train_pred_without
true_cycles_without = 10 ** y_train_without #true cycle life (used by all WITHOUT-resistance models below)

mae_without = mean_absolute_error(true_cycles_without, pred_cycles_without)
rmse_without = np.sqrt(mean_squared_error(true_cycles_without, pred_cycles_without))

#5-fold cross-validation (each cell predicted by a model that did not see it)
y_cv_pred_without = cross_val_predict(lr_without, X_train_without, y_train_without, cv=folds)
cv_pred_cycles_without = 10 ** y_cv_pred_without

cv_table_new = pd.DataFrame({
    'log10_prediction': y_cv_pred_without,
    'predicted_cycles': cv_pred_cycles_without,
})

cv_mae_new = mean_absolute_error(true_cycles_without, cv_pred_cycles_without)
cv_mse_new = mean_squared_error(true_cycles_without, cv_pred_cycles_without)
cv_rmse_new = np.sqrt(cv_mse_new)

#Dummy model
dummy_regressor_new = DummyRegressor(strategy='mean')
dummy_pred_new = cross_val_predict(dummy_regressor_new, X_train_without, y_train_without, cv=folds)
dummy_pred_cycles_new = 10 ** dummy_pred_new

dummy_mae_new = mean_absolute_error(true_cycles_without, dummy_pred_cycles_new)
dummy_mse_new = mean_squared_error(true_cycles_without, dummy_pred_cycles_new)
dummy_rmse_new = np.sqrt(dummy_mse_new)

#WITHOUT's esults
print('\nWITHOUT Resistance Results (in cycles)')
print('Linear regression (without resistance): first 5-fold CV prediction')
print(cv_table_new.head(1).round(1))

lr_without_results = pd.DataFrame({
    'Evaluation': ['LR training(without resistance) error', 'LR(without resistance) 5-fold CV', 'Dummy(without resistance) 5-fold CV'],
    'MAE--without resistance(cycles)':  [mae_without, cv_mae_new, dummy_mae_new],
    'RMSE--without resistance(cycles)': [rmse_without, cv_rmse_new, dummy_rmse_new],
})

print('\nLinear regression (without resistance): training vs. 5-fold CV vs. dummy')
print(lr_without_results.round(1))
```


WITHOUT Resistance Results (in cycles)
Linear regression (without resistance): first 5-fold CV prediction
   log10_prediction  predicted_cycles
0               2.7             524.5

Linear regression (without resistance): training vs. 5-fold CV vs. dummy
                              Evaluation  MAE--without resistance(cycles)  \
0  LR training(without resistance) error                             81.4   
1       LR(without resistance) 5-fold CV                             87.6   
2    Dummy(without resistance) 5-fold CV                            222.0   

   RMSE--without resistance(cycles)  
0                             125.7  
1                             134.3  
2                             318.9

Linear regression is done for both versions.

## 7. Random forest
A random forest averages many decision trees, so it can capture **nonlinear** relationships and interactions that the weak straight-line correlations in the EDA may have missed. Hyperparameters are tuned with `GridSearchCV` on the shared 5 folds (training set only).

### 7.1 Random forest WITH the resistance feature

```
random_state = 42
long_battery_life = 1419   # upper 1.5*IQR fence of cycle life (EDA) Used to investigate prediction accuracy of long-life cell

# keep resistance, drop the 0-ohm cells (same data as the LR baseline)
rf_features = feature_cols
rf_train = train_df[train_df['mean_resistance_ohm'] != 0]
rf_test = test_df[test_df['mean_resistance_ohm'] != 0]

X_train_rf = rf_train[rf_features]
y_train_rf = np.log10(rf_train['cycle_life'])
X_test_rf = rf_test[rf_features]
y_test_rf = np.log10(rf_test['cycle_life'])
print("train dataset size:", X_train_rf.shape, "\ntest dataset size:", X_test_rf.shape)
```

train dataset size: (97, 8) 
test dataset size: (27, 8)

```
# Apply cross-validation on training set only
# settings to try (4 x 4 x 3 = 48 combinations, each scored with 5-fold CV)
param_grid_rf = {
    'max_depth':        [None, 3, 5, 8],       # maximum depth of each tree (None = unlimited)
    'min_samples_leaf': [1, 3, 5, 10],         # minimum number of cells in a leaf
    'max_features':     [1.0, 0.5, 'sqrt'],    # share of features considered at each split
}
rf = RandomForestRegressor(n_estimators=300, random_state=random_state, n_jobs=-1)   # 300 trees
grid = GridSearchCV(rf, param_grid_rf, cv=folds, scoring='neg_mean_absolute_error', n_jobs=-1)
grid.fit(X_train_rf, y_train_rf)

rf_best = grid.best_estimator_   # forest with the best settings, refit on all training cells
print('Best parameters:', grid.best_params_)
```

Best parameters: {'max_depth': 5, 'max_features': 1.0, 'min_samples_leaf': 1}

```
# 5-fold CV predictions of the tuned forest
y_cv_rf = cross_val_predict(rf_best, X_train_rf, y_train_rf, cv=folds)

true_cycles_rf = 10 ** y_train_rf   # back to cycles
cv_pred_cycles_rf = 10 ** y_cv_rf

rf_cv_mae = mean_absolute_error(true_cycles_rf, cv_pred_cycles_rf)
rf_cv_rmse = np.sqrt(mean_squared_error(true_cycles_rf, cv_pred_cycles_rf))
print(f'RF Cross Validation reuslts:\n MAE = {rf_cv_mae:.1f} cycles,\n RMSE = {rf_cv_rmse:.1f} cycles')
```

RF Cross Validation reuslts:
 MAE = 89.3 cycles,
 RMSE = 145.5 cycles

```
# Investigate prediction accuracy on long-life cell
long_life_cell = true_cycles_rf > long_battery_life   # True for cells above the 1,419-cycle fence
err = cv_pred_cycles_rf - true_cycles_rf              # signed error: positive = predicted too long

summary = pd.DataFrame({
    'Number of cells': [long_life_cell.sum(), (~long_life_cell).sum()],
    'MAE (cycles)': [err[long_life_cell].abs().mean(), err[~long_life_cell].abs().mean()],
    #'mean signed error (pred - true)': [err[long_life_cell].mean(), err[~long_life_cell].mean()],
}, index=['Long-lived (> 1419)', 'Typical (<= 1419)'])
display(summary.round(1))
```

                     Number of cells  MAE (cycles)
Long-lived (> 1419)                6         326.0
Typical (<= 1419)                 91          73.7

**Permutation importance.** For each fold, one feature at a time is randomly shuffled in the validation cells and the increase in validation error is recorded. A large increase means the model relies on that feature. Bars show the mean over the 5 folds, and error bars the standard deviation.

```
# Determine the most related early feature
fold_imps = []   # importance values of each fold
for tr_idx, va_idx in folds.split(X_train_rf):
    model = clone(rf_best).fit(X_train_rf.iloc[tr_idx], y_train_rf.iloc[tr_idx])   # fresh forest, trained on 4 folds
    result = permutation_importance(model, X_train_rf.iloc[va_idx], y_train_rf.iloc[va_idx],scoring='neg_mean_absolute_error',
                                    n_repeats=20, random_state=random_state)       # shuffle each feature 20 times
    fold_imps.append(result.importances_mean)

fold_imps = pd.DataFrame(fold_imps, columns=rf_features)   # rows = folds, columns = features
imp = fold_imps.mean().sort_values()                        # mean importance, sorted
imp_sd = fold_imps.std()[imp.index]                         # spread across folds

# horizontal bar chart with error bars
fig, ax = plt.subplots(figsize=(6, 3.5))
ax.barh(imp.index, imp.values, xerr=imp_sd.values, color='steelblue')
ax.axvline(0, color='k', lw=0.8)
ax.set_xlabel('Increase in validation MAE of log10(cycle life) when shuffled')
ax.set_title('Random Forest permutation importance (5-fold CV, training set)')
plt.tight_layout()
plt.show()
print(imp.round(4))
```

max_temperature_C             -0.0001
capacity_slope_Ah_per_cycle    0.0002
capacity_change_Ah             0.0006
mean_temperature_C             0.0015
capacity_cycle_100_Ah          0.0022
capacity_cycle_10_Ah           0.0035
mean_resistance_ohm            0.0108
dQ_log_var                     0.1202
dtype: float64

### 7.2 Random forest WITHOUT the resistance feature
Same settings grid and folds, using all 135 training cells and 7 features.

```
# Random Forest WITHOUT the resistance feature (all 135 training cells)
param_grid_rf_without = {
    'max_depth':        [None, 3, 5, 8],
    'min_samples_leaf': [1, 3, 5, 10],
    'max_features':     [1.0, 0.5, 'sqrt'],
}
rf_without = RandomForestRegressor(n_estimators=300, random_state=random_state, n_jobs=-1)
grid_without = GridSearchCV(rf_without, param_grid_rf_without, cv=folds, scoring='neg_mean_absolute_error', n_jobs=-1)
grid_without.fit(X_train_without, y_train_without)

rf_best_without = grid_without.best_estimator_   # tuned forest (7 features)
print('Best parameters (RF without resistance):', grid_without.best_params_)
```

Best parameters (RF without resistance): {'max_depth': 5, 'max_features': 1.0, 'min_samples_leaf': 1}

```
# 5-fold CV predictions of the tuned forest (without resistance)
y_cv_rf_without = cross_val_predict(rf_best_without, X_train_without, y_train_without, cv=folds)

true_cycles_rf_without = 10 ** y_train_without
cv_pred_cycles_rf_without = 10 ** y_cv_rf_without

# "_7" = the 7-feature version (without resistance)
rf_cv_mae_7 = mean_absolute_error(true_cycles_rf_without, cv_pred_cycles_rf_without)
rf_cv_rmse_7 = np.sqrt(mean_squared_error(true_cycles_rf_without, cv_pred_cycles_rf_without))
